Repository: globus-labs/mof-generation-at-scale

# MOF Generation on HPC
Create new MOFs by combining generative AI and simulation on HPC.

## Running MOFA


The `run_parallel_workflow.py` script defines an HPC workflow using MOFA. 

First set up the required input files by running `assemble-inputs.ipynb` in `input-files/zn-paddle-pillar`.
For Polaris, prepare MACE using the external LAMMPS environment as described in
the [model preparation instructions](polaris-build/instruction.md#2-prepare-the-models).

The run scripts available in the root directory include input argument configurations appropriate for different systems
at different scales.
For the current Polaris setup, submit from the repository root after completing setup:

```bash
qsub run-polaris-local-smoke.sh

# After reviewing the smoke results, request a limited simulation budget:
qsub -v MOFA_SIMULATION_BUDGET=8 run-polaris-repo-test.sh
```

These scripts use one and ten nodes, respectively, and both select `mofa_env_py312`.
See [running simulations and environment overrides](polaris-build/instruction.md#5-run-simulations)
for prerequisites, PBS settings, and the changes from the old `mofa_env`/`deps` setup.
The guide also records the shared LAMMPS access prerequisite and known CP2K limitations.

Each run will produce a run directory in `run` named using the start time and a hash of the run parameters.

The run directory contains the following files:

- `run.log`: The log messages produced during execution
- `params.json`: The arguments provided to the run script
- `all-ligands.csv`: A CSV file with the geometries of the generated ligands in XYZ format, 
  if they passed all validation screens, and the SMILES string (if available).
- `db`: A MongoDB database folder. Convert to JSON format using `./bin/dump_data.sh`
- `*-results.json`: Summaries of different types of computations. See visualizations in `scripts` for examples 
  on reading them.

File: mofa/OChemDB_bond_threshold.csv (part 1 of 4)
,element,count,ncif,min,max,mean,stddev,e1,e2,z1,z2
0,Ag-Ag,8618,1340,2.1992,3.1623,2.951,0.136,Ag,Ag,47,47
1,Ag-Al,85,46,2.0841,2.9176,2.615,0.258,Ag,Al,13,47
2,Ag-As,70,33,2.453,2.9737,2.633,0.089,Ag,As,33,47
3,Ag-B,43,20,2.0617,2.6504,2.494,0.152,Ag,B,5,47
4,Ag-Br,554,187,2.21,2.923,2.698,0.128,Ag,Br,35,47
5,Ag-C,6303,1276,1.8305,2.4897,2.223,0.133,Ag,C,6,47
6,Ag-Ca,37,20,2.8457,3.2316,3.14,0.073,Ag,Ca,20,47
7,Ag-Cl,934,344,2.0529,2.9182,2.62,0.168,Ag,Cl,17,47
8,Ag-Cr,1,1,2.9138,2.9138,2.914,0.0,Ag,Cr,24,47
9,Ag-Cu,207,61,2.0832,2.9587,2.777,0.142,Ag,Cu,29,47
10,Ag-F,163,64,1.8018,2.4243,2.158,0.159,Ag,F,9,47
11,Ag-Fe,12,10,2.5214,2.8766,2.638,0.084,Ag,Fe,26,47
12,Ag-Ga,11,7,2.4108,2.8135,2.583,0.124,Ag,Ga,31,47
13,Ag-Ge,68,41,2.3267,3.0181,2.64,0.153,Ag,Ge,32,47
14,Ag-H,40,25,1.3862,1.9532,1.831,0.13,Ag,H,1,47
15,Ag-K,1,1,2.9455,2.9455,2.945,0.0,Ag,K,19,47
16,Ag-Li,1,1,2.2574,2.2574,2.257,0.0,Ag,Li,3,47
17,Ag-Mg,99,36,2.5119,3.1855,2.906,0.152,Ag,Mg,12,47
18,Ag-Mn,12,6,2.5765,2.8422,2.692,0.081,Ag,Mn,25,47
19,Ag-Mo,34,12,2.7547,3.1109,2.919,0.081,Ag,Mo,42,47
20,Ag-N,15809,4472,1.7474,2.5808,2.253,0.118,Ag,N,7,47
21,Ag-Na,14,9,2.2915,3.2247,3.047,0.24,Ag,Na,11,47
22,Ag-Nb,13,10,2.7665,3.1,2.974,0.103,Ag,Nb,41,47
23,Ag-Ni,51,1,2.6602,2.9355,2.781,0.093,Ag,Ni,28,47
24,Ag-O,19230,3858,1.7013,2.8,2.485,0.173,Ag,O,8,47
25,Ag-P,2352,833,2.0181,2.7866,2.445,0.068,Ag,P,15,47
26,Ag-Pd,36,18,2.6113,3.0903,2.812,0.122,Ag,Pd,46,47
27,Ag-Rb,2,2,2.7694,2.8177,2.794,0.024,Ag,Rb,37,47
28,Ag-Ru,8,5,2.6813,2.892,2.763,0.062,Ag,Ru,44,47
29,Ag-S,9699,1354,1.9466,2.8268,2.544,0.113,Ag,S,16,47
30,Ag-Se,1422,286,2.0586,2.95,2.66,0.123,Ag,Se,34,47
31,Ag-Si,44,31,2.3608,2.8602,2.522,0.107,Ag,Si,14,47
32,Ag-V,5,5,2.9035,2.9975,2.944,0.04,Ag,V,23,47
33,Ag-Y,4,4,2.9938,3.1341,3.092,0.057,Ag,Y,39,47
34,Ag-Zn,11,7,2.6545,2.9656,2.744,0.079,Ag,Zn,30,47
35,Al-Al,20875,407,1.9687,2.7847,2.579,0.141,Al,Al,13,13
36,Al-B,185,56,1.8134,2.3587,2.221,0.097,Al,B,5,13
37,Al-C,5802,1652,1.6957,2.3004,1.999,0.067,Al,C,6,13
38,Al-F,2462,704,1.5142,2.1994,1.832,0.086,Al,F,9,13
39,Al-H,599,262,1.2482,1.7694,1.576,0.101,Al,H,1,13
40,Al-Li,8,7,1.5002,2.0893,1.711,0.177,Al,Li,3,13
41,Al-Mg,785,300,2.201,2.9971,2.879,0.083,Al,Mg,12,13
42,Al-N,4373,1643,1.6222,2.2748,1.953,0.096,Al,N,7,13
43,Al-Na,87,65,2.1307,3.0422,2.842,0.226,Al,Na,11,13
44,Al-O,42862,7960,1.3188,2.27,1.837,0.136,Al,O,8,13
45,Am-Cl,9,3,2.7131,3.0849,2.802,0.123,Am,Cl,17,95
46,Am-O,109,19,1.7356,2.635,2.426,0.165,Am,O,8,95
47,Al-As,48,15,2.3241,2.7994,2.49,0.09,Al,As,13,33
48,As-As,1556,517,1.9906,2.8203,2.472,0.113,As,As,33,33
49,As-B,96,19,1.7036,2.3829,2.145,0.121,As,B,5,33
50,As-C,3845,871,1.6769,2.1719,1.936,0.036,As,C,6,33
51,As-Ca,128,41,2.4378,3.0678,2.986,0.076,As,Ca,20,33
52,As-Cl,244,112,2.0049,2.5431,2.234,0.088,As,Cl,17,33
53,As-Co,286,78,2.2096,2.763,2.382,0.082,As,Co,27,33
54,As-Cr,131,37,2.3196,2.722,2.513,0.08,As,Cr,24,33
55,As-Cu,312,96,2.0974,2.7788,2.474,0.116,As,Cu,29,33
56,As-F,2402,287,1.4301,2.1739,1.699,0.049,As,F,9,33
57,As-Fe,766,122,2.2099,2.795,2.444,0.083,As,Fe,26,33
58,As-Ga,106,28,2.3271,2.6952,2.468,0.071,As,Ga,31,33
59,As-Ge,201,25,1.9906,2.816,2.494,0.11,As,Ge,32,33
60,As-H,27,20,1.3486,1.7908,1.511,0.13,As,H,1,33
61,As-He,1,1,2.4517,2.4517,2.452,0.0,As,He,2,33
62,As-K,5,4,2.0992,2.9277,2.679,0.309,As,K,19,33
63,As-Mg,28,20,2.5888,3.0139,2.789,0.126,As,Mg,12,33
64,As-Mn,132,62,2.2493,2.7922,2.531,0.123,As,Mn,25,33
65,As-N,334,127,1.7242,2.2738,1.893,0.092,As,N,7,33
66,As-Na,110,43,2.8141,3.066,2.984,0.049,As,Na,11,33
67,As-Ni,398,81,2.0514,2.7648,2.41,0.09,As,Ni,28,33
68,As-O,10132,1651,1.3654,2.2645,1.717,0.068,As,O,8,33
69,As-P,173,79,2.1273,2.6423,2.32,0.084,As,P,15,33
70,As-S,3298,481,1.7802,2.614,2.265,0.088,As,S,16,33
71,As-Si,93,31,2.2164,2.5848,2.354,0.058,As,Si,14,33
72,As-Ti,49,15,2.4568,2.9243,2.65,0.103,As,Ti,22,33
73,As-V,61,16,2.1243,2.798,2.551,0.125,As,V,23,33
74,As-Zn,182,75,2.2931,2.8592,2.588,0.112,As,Zn,30,33
75,Ag-Au,764,112,2.6737,3.1617,2.924,0.106,Ag,Au,47,79
76,Al-Au,177,76,2.4609,2.8684,2.588,0.068,Al,Au,13,79
77,As-Au,76,42,2.3152,2.7514,2.404,0.1,As,Au,33,79
78,Au-Au,6340,801,2.239,3.1622,2.897,0.13,Au,Au,79,79
79,Au-B,58,32,2.0265,2.547,2.294,0.12,Au,B,5,79
80,Au-Br,535,202,2.2773,2.8848,2.429,0.067,Au,Br,35,79
81,Au-C,5020,2067,1.7058,2.4846,2.03,0.072,Au,C,6,79
82,Au-Ca,134,54,2.7742,3.2328,3.122,0.097,Au,Ca,20,79
83,Au-Cd,126,25,2.6971,3.3221,2.864,0.087,Au,Cd,48,79
84,Au-Ce,27,20,3.051,3.5014,3.232,0.129,Au,Ce,58,79
85,Au-Cl,2156,1067,1.9632,2.7196,2.298,0.061,Au,Cl,17,79
86,Au-Co,60,15,2.5025,2.8698,2.694,0.08,Au,Co,27,79
87,Au-Cr,6,5,2.6291,2.9118,2.784,0.112,Au,Cr,24,79
88,Au-Cs,7,5,3.323,3.5673,3.512,0.08,Au,Cs,55,79
89,Au-Cu,371,85,2.5876,2.9616,2.781,0.096,Au,Cu,29,79
90,Au-Dy,9,9,2.5688,3.2995,2.995,0.197,Au,Dy,66,79
91,Au-Er,15,12,2.8605,3.3117,3.032,0.127,Au,Er,68,79
92,Au-Eu,54,30,3.0494,3.7383,3.329,0.145,Au,Eu,63,79
93,Au-F,308,55,1.6728,2.2873,1.937,0.078,Au,F,9,79
94,Au-Fe,4,4,2.506,2.7789,2.615,0.115,Au,Fe,26,79
95,Au-Ga,273,59,2.1393,3.0467,2.696,0.149,Au,Ga,31,79
96,Au-Gd,43,22,2.8596,3.4468,3.156,0.177,Au,Gd,64,79
97,Au-Ge,147,63,2.1248,3.0011,2.599,0.157,Au,Ge,32,79
98,Au-H,5,4,1.7955,1.8942,1.854,0.037,Au,H,1,79
99,Au-Hf,2,2,2.8206,2.9441,2.882,0.062,Au,Hf,72,79
100,Au-Ho,34,15,2.8683,3.2817,3.053,0.11,Au,Ho,67,79
101,Au-I,248,135,2.3937,3.0999,2.616,0.107,Au,I,53,79
102,Au-In,259,89,2.4672,3.2677,2.866,0.114,Au,In,49,79
103,Au-Ir,61,23,2.6197,3.0758,2.815,0.111,Au,Ir,77,79
104,Au-La,20,14,2.9963,3.5138,3.355,0.129,Au,La,57,79
105,Au-Lu,9,7,2.8428,3.2811,3.036,0.142,Au,Lu,71,79
106,Au-Mg,114,23,2.6358,3.0268,2.859,0.089,Au,Mg,12,79
107,Au-Mn,77,27,2.5412,2.9284,2.782,0.107,Au,Mn,25,79
108,Au-Mo,42,23,2.6714,3.0106,2.779,0.06,Au,Mo,42,79
109,Au-N,1762,712,1.8558,2.4217,2.038,0.056,Au,N,7,79
110,Au-Na,77,30,2.5606,3.2296,3.098,0.118,Au,Na,11,79
111,Au-Nb,11,10,2.8873,3.036,2.946,0.055,Au,Nb,41,79
112,Au-Nd,15,11,2.4986,3.4583,3.24,0.233,Au,Nd,60,79
113,Au-Ni,64,10,2.5624,2.9323,2.727,0.104,Au,Ni,28,79
114,Au-O,440,205,1.7383,2.3239,2.032,0.07,Au,O,8,79
115,Au-Os,53,25,2.6574,2.8203,2.766,0.035,Au,Os,76,79
116,Au-P,4036,1944,2.1169,2.7801,2.285,0.053,Au,P,15,79
117,Au-Pd,44,21,2.6174,3.0713,2.843,0.105,Au,Pd,46,79
118,Au-Pr,18,14,2.9483,3.3345,3.206,0.094,Au,Pr,59,79
119,Au-Pt,94,37,2.6158,3.1149,2.835,0.136,Au,Pt,78,79
120,Au-Rb,3,3,3.2749,3.3269,3.309,0.024,Au,Rb,37,79
121,Au-Re,21,9,2.7614,2.9983,2.891,0.066,Au,Re,75,79
122,Au-Rh,45,20,2.5591,3.0385,2.807,0.106,Au,Rh,45,79
123,Au-Ru,15,8,2.6816,2.828,2.75,0.041,Au,Ru,44,79
124,Au-S,3391,696,2.0681,2.7839,2.326,0.061,Au,S,16,79
125,Au-Sb,61,39,2.51,3.1414,2.73,0.159,Au,Sb,51,79
126,Au-Se,175,77,2.351,2.7339,2.45,0.056,Au,Se,34,79
127,Au-Si,60,46,2.2455,2.6372,2.461,0.085,Au,Si,14,79
128,Au-Sm,16,10,2.9383,3.442,3.155,0.156,Au,Sm,62,79
129,Au-Sn,242,76,2.5141,3.1501,2.815,0.124,Au,Sn,50,79
130,Au-Ta,3,2,2.8638,2.9342,2.905,0.03,Au,Ta,73,79
131,Au-Tb,6,6,2.9215,3.2274,3.046,0.097,Au,Tb,65,79
132,Au-Te,250,52,2.2941,3.1831,2.781,0.17,Au,Te,52,79
133,Au-Tm,8,7,2.854,3.2096,2.992,0.103,Au,Tm,69,79
134,Au-V,8,4,2.7284,2.8404,2.78,0.037,Au,V,23,79
135,Au-W,25,12,2.706,3.1045,2.817,0.085,Au,W,74,79
136,Au-Xe,5,2,2.6072,2.7498,2.713,0.053,Au,Xe,54,79
137,Au-Y,27,14,2.847,3.3746,3.033,0.144,Au,Y,39,79
138,Au-Yb,94,41,2.8896,3.4153,3.148,0.118,Au,Yb,70,79
139,Au-Zn,209,44,2.4276,3.0561,2.712,0.104,Au,Zn,30,79
140,Au-Zr,11,3,2.2679,2.5146,2.376,0.079,Au,Zr,40,79
141,B-B,90739,4064,1.3451,2.073,1.78,0.047,B,B,5,5
142,B-Br,747,203,1.7143,2.2009,1.959,0.047,B,Br,5,35
143,B-C,59691,11732,1.3064,1.9053,1.659,0.059,B,C,5,6
144,B-Cl,1692,445,1.608,2.1348,1.805,0.053,B,Cl,5,17
145,B-F,38050,6378,1.0665,1.816,1.369,0.057,B,F,5,9
146,B-H,50103,7305,0.9351,1.3452,1.102,0.061,B,H,1,5
147,B-I,270,91,2.1004,2.5008,2.177,0.056,B,I,5,53
148,B-Li,3,3,1.1708,1.5805,1.389,0.168,B,Li,3,5
149,B-N,20165,7037,1.2512,1.8424,1.537,0.056,B,N,5,7
150,B-O,30675,5358,1.1689,1.8226,1.427,0.067,B,O,5,8
151,B-P,1155,695,1.7627,2.2218,1.95,0.063,B,P,5,15
152,B-S,1051,317,1.6087,2.1633,1.905,0.07,B,S,5,16
153,Ag-Ba,1,1,2.8615,2.8615,2.861,0.0,Ag,Ba,47,56
154,Ba-Ba,43,27,2.2295,3.1748,2.853,0.284,Ba,Ba,56,56
155,Ba-Br,131,43,3.0382,3.5948,3.343,0.116,Ba,Br,35,56
156,Ba-C,2,2,2.1238,2.1238,2.124,0.0,Ba,C,6,56
157,Ba-Ca,6,5,3.0097,3.1926,3.149,0.063,Ba,Ca,20,56
158,Ba-Cd,2,2,3.2448,3.2694,3.257,0.012,Ba,Cd,48,56
159,Ba-Cl,550,159,2.3184,3.4624,3.214,0.138,Ba,Cl,17,56
160,Ba-Co,1,1,2.8314,2.8314,2.831,0.0,Ba,Co,27,56
161,Ba-Cu,11,8,2.0869,2.967,2.704,0.291,Ba,Cu,29,56
162,Ba-F,3547,372,1.9468,2.966,2.76,0.114,Ba,F,9,56
163,Ba-Fe,4,3,2.0771,2.6335,2.288,0.209,Ba,Fe,26,56
164,Ba-Ga,1,1,2.4251,2.4251,2.425,0.0,Ba,Ga,31,56
165,Ba-Ge,2,2,2.4544,2.9665,2.71,0.256,Ba,Ge,32,56
166,Ba-I,112,35,3.3447,3.7787,3.589,0.1,Ba,I,53,56
167,Ba-In,1,1,3.244,3.244,3.244,0.0,Ba,In,49,56
168,Ba-K,5,4,2.5835,3.0262,2.784,0.156,Ba,K,19,56
169,Ba-Mn,5,5,2.1139,2.91,2.456,0.28,Ba,Mn,25,56
170,Ba-Mo,1,1,2.78,2.78,2.78,0.0,Ba,Mo,42,56
171,Ba-N,2,2,1.9004,2.466,2.183,0.283,Ba,N,7,56
172,Ba-Na,2,2,2.6741,2.9329,2.804,0.129,Ba,Na,11,56
173,Ba-Nb,8,5,2.2925,3.0917,2.904,0.251,Ba,Nb,41,56
174,Ba-O,24222,4109,1.7116,3.038,2.82,0.125,Ba,O,8,56
175,Ba-P,1,1,2.6426,2.6426,2.643,0.0,Ba,P,15,56
176,Ba-Pd,1,1,2.8882,2.8882,2.888,0.0,Ba,Pd,46,56
177,Ba-S,2419,286,1.9534,3.4725,3.259,0.116,Ba,S,16,56
178,Ba-Sb,3,3,2.7398,2.9509,2.828,0.09,Ba,Sb,51,56
179,Ba-Se,3,3,2.3987,2.5946,2.526,0.09,Ba,Se,34,56
180,Ba-Si,5,3,2.6624,2.8207,2.767,0.06,Ba,Si,14,56
181,Ba-Sr,2,1,2.1871,2.1871,2.187,0.0,Ba,Sr,38,56
182,Ba-Y,4,4,3.3636,3.392,3.378,0.01,Ba,Y,39,56
183,Ba-Zn,2,2,2.3549,2.8614,2.608,0.253,Ba,Zn,30,56
184,Be-H,2,2,0.6246,0.6246,0.625,0.0,Be,H,1,4
185,Ag-Bi,6,6,2.76,3.2859,2.952,0.189,Ag,Bi,47,83
186,Al-Bi,5,5,2.7496,2.976,2.835,0.101,Al,Bi,13,83
187,As-Bi,14,7,2.7173,3.0215,2.832,0.107,As,Bi,33,83
188,Au-Bi,22,12,2.8168,3.2954,3.021,0.188,Au,Bi,79,83
189,B-Bi,13,5,2.3173,2.6592,2.489,0.128,B,Bi,5,83
190,Ba-Bi,3,3,2.8207,3.2811,2.987,0.209,Ba,Bi,56,83
191,Bi-Bi,374,135,2.4208,3.445,3.138,0.158,Bi,Bi,83,83
192,Bi-Br,871,169,2.1394,3.3766,2.91,0.217,Bi,Br,35,83
193,Bi-C,804,323,1.9305,2.6309,2.263,0.089,Bi,C,6,83
194,Bi-Ca,145,33,3.0234,3.3729,3.255,0.069,Bi,Ca,20,83
195,Bi-Cd,40,10,2.4891,3.4666,2.983,0.212,Bi,Cd,48,83
196,Bi-Ce,26,8,3.0458,3.5677,3.405,0.124,Bi,Ce,58,83
197,Bi-Cl,1832,319,2.1868,3.2271,2.772,0.209,Bi,Cl,17,83
198,Bi-Co,18,6,2.6944,3.0578,2.779,0.073,Bi,Co,27,83
199,Bi-Cr,8,2,2.6945,3.0447,2.813,0.135,Bi,Cr,24,83
200,Bi-Cu,40,20,2.1779,3.0965,2.842,0.27,Bi,Cu,29,83
201,Bi-Dy,1,1,3.5001,3.5001,3.5,0.0,Bi,Dy,66,83
202,Bi-Er,2,2,3.093,3.5055,3.299,0.206,Bi,Er,68,83
203,Bi-Eu,91,13,3.1168,3.8786,3.492,0.18,Bi,Eu,63,83
204,Bi-F,315,93,1.7928,2.6565,2.322,0.201,Bi,F,9,83
205,Bi-Fe,58,29,2.5631,3.0957,2.766,0.189,Bi,Fe,26,83
206,Bi-Ga,6,6,2.6959,3.168,2.959,0.141,Bi,Ga,31,83
207,Bi-Gd,17,7,2.852,3.4953,3.184,0.118,Bi,Gd,64,83
208,Bi-Ge,6,2,2.7327,2.9346,2.859,0.089,Bi,Ge,32,83
209,Bi-H,5,2,1.6986,2.0948,1.883,0.151,Bi,H,1,83
210,Bi-Hf,23,3,2.6114,3.4061,3.226,0.196,Bi,Hf,72,83
211,Bi-Hg,2,2,3.4625,3.4775,3.47,0.008,Bi,Hg,80,83
212,Bi-Ho,6,4,3.114,3.4986,3.308,0.126,Bi,Ho,67,83
213,Bi-I,835,134,2.7026,3.5116,3.102,0.181,Bi,I,53,83
214,Bi-In,121,16,2.7106,3.3974,3.03,0.095,Bi,In,49,83
215,Bi-Ir,17,7,2.6515,2.8694,2.773,0.068,Bi,Ir,77,83
216,Bi-La,35,12,3.1064,3.5849,3.444,0.088,Bi,La,57,83
217,Bi-Li,1,1,1.9896,1.9896,1.99,0.0,Bi,Li,3,83
218,Bi-Mg,10,9,2.8305,3.2952,3.048,0.141,Bi,Mg,12,83
219,Bi-Mn,51,31,2.6908,3.1011,2.877,0.084,Bi,Mn,25,83
220,Bi-Mo,34,10,2.8312,3.1836,2.925,0.095,Bi,Mo,42,83
221,Bi-N,761,293,1.8715,2.6066,2.392,0.147,Bi,N,7,83
222,Bi-Na,31,15,3.0784,3.3556,3.253,0.082,Bi,Na,11,83
223,Bi-Nb,14,7,2.3567,3.3004,3.146,0.235,Bi,Nb,41,83
224,Bi-Nd,4,4,3.212,3.5076,3.351,0.116,Bi,Nd,60,83
225,Bi-Ni,112,19,2.3024,3.0713,2.755,0.119,Bi,Ni,28,83
226,Bi-O,15916,1570,1.8124,2.5842,2.327,0.136,Bi,O,8,83
227,Bi-Os,22,5,2.7004,2.8367,2.771,0.041,Bi,Os,76,83
228,Bi-P,14,8,2.5894,2.9681,2.724,0.127,Bi,P,15,83
229,Bi-Pb,4,4,3.1322,3.3866,3.285,0.108,Bi,Pb,82,83
230,Bi-Pd,63,14,2.6458,3.2222,2.967,0.078,Bi,Pd,46,83
231,Bi-Pm,1,1,3.4341,3.4341,3.434,0.0,Bi,Pm,61,83
232,Bi-Pr,7,5,3.224,3.4374,3.349,0.067,Bi,Pr,59,83
233,Bi-Pt,11,11,2.6053,3.1879,2.775,0.153,Bi,Pt,78,83
234,Bi-Re,25,8,2.7032,2.9142,2.846,0.035,Bi,Re,75,83
235,Bi-Rh,25,17,2.5306,3.1647,2.736,0.203,Bi,Rh,45,83
236,Bi-Ru,22,3,2.6925,2.9479,2.767,0.07,Bi,Ru,44,83
237,Bi-S,2781,395,2.0414,2.9308,2.741,0.112,Bi,S,16,83
238,Bi-Sb,6,4,2.9042,3.321,3.008,0.146,Bi,Sb,51,83
239,Bi-Se,1051,148,2.2409,3.0898,2.881,0.119,Bi,Se,34,83
240,Bi-Si,24,12,2.5887,2.9659,2.769,0.142,Bi,Si,14,83
241,Bi-Sm,6,4,3.181,3.549,3.35,0.135,Bi,Sm,62,83
242,Bi-Sn,113,12,2.8488,3.3606,3.002,0.108,Bi,Sn,50,83
243,Bi-Sr,4,3,2.6414,3.0332,2.771,0.16,Bi,Sr,38,83
244,Bi-Tb,3,3,3.14,3.5003,3.284,0.156,Bi,Tb,65,83
245,Bi-Te,276,66,2.6981,3.3262,3.103,0.124,Bi,Te,52,83
246,Bi-Ti,4,2,2.132,2.731,2.466,0.236,Bi,Ti,22,83
247,Bi-W,14,5,2.8474,3.165,3.032,0.095,Bi,W,74,83
248,Bi-Y,5,1,3.0564,3.4,3.178,0.12,Bi,Y,39,83
249,Bi-Yb,48,7,2.9644,3.4463,3.283,0.084,Bi,Yb,70,83
250,Bi-Zn,16,5,2.4096,3.0613,2.77,0.171,Bi,Zn,30,83
251,Bk-Cl,1,1,2.4656,2.4656,2.466,0.0,Bk,Cl,17,97
252,Al-Br,299,77,2.2003,2.7028,2.305,0.063,Al,Br,13,35
253,As-Br,43,16,2.2144,2.5498,2.324,0.083,As,Br,33,35
254,Br-Br,655,236,1.8704,2.839,2.417,0.221,Br,Br,35,35
255,Br-Ca,45,23,2.7362,3.3038,3.06,0.155,Br,Ca,20,35
256,Br-Co,434,213,1.9779,2.7136,2.42,0.086,Br,Co,27,35
257,Br-Cr,59,28,2.3734,2.7364,2.5,0.069,Br,Cr,24,35
258,Br-Cu,2912,954,1.972,2.7254,2.455,0.102,Br,Cu,29,35
259,Br-Fe,757,316,2.0224,2.7422,2.421,0.09,Br,Fe,26,35
260,Br-Ga,162,50,2.226,2.6053,2.35,0.073,Br,Ga,31,35
261,Br-Ge,103,53,2.2619,2.7531,2.456,0.125,Br,Ge,32,35
262,Br-H,31,17,1.2423,1.7209,1.502,0.156,Br,H,1,35
263,Br-I,113,55,2.0809,2.9433,2.683,0.129,Br,I,35,53
264,Br-K,402,104,2.5917,3.6147,3.392,0.128,Br,K,19,35
265,Br-Li,104,48,2.023,3.1221,2.67,0.154,Br,Li,3,35
266,Br-Mg,112,66,2.4053,2.7222,2.545,0.087,Br,Mg,12,35
267,Br-Mn,427,212,2.3178,2.884,2.613,0.125,Br,Mn,25,35
268,Br-Na,105,59,2.6253,3.333,3.028,0.16,Br,Na,11,35
269,Br-Ni,970,490,1.9755,2.709,2.401,0.097,Br,Ni,28,35
270,Br-Se,204,74,2.0633,2.8043,2.511,0.145,Br,Se,34,35
271,Br-Si,128,63,2.1605,2.4846,2.274,0.075,Br,Si,14,35
272,Br-Ti,90,32,2.2795,2.8257,2.521,0.132,Br,Ti,22,35
273,Br-V,23,16,2.4828,2.6523,2.549,0.046,Br,V,23,35
274,Br-Zn,856,366,2.1683,2.7492,2.382,0.058,Br,Zn,30,35
275,Br-C,19006,10284,1.5679,2.2537,1.903,0.04,Br,C,6,35
276,C-C,8297114,304312,0.9,1.83,1.428,0.072,C,C,6,6
277,C-Cl,98849,31504,1.4432,2.0935,1.742,0.065,C,Cl,6,17
278,C-F,247195,27578,1.0401,1.7582,1.334,0.041,C,F,6,9
279,C-H,9684767,302626,0.759,1.359,0.965,0.03,C,H,1,6
280,C-I,6137,3256,1.7565,2.4741,2.098,0.048,C,I,6,53
281,C-Li,1,1,1.4629,1.4629,1.463,0.0,C,Li,3,6
282,C-N,1776972,235279,1.0311,1.7934,1.383,0.082,C,N,6,7
283,C-O,1164931,202749,1.087,1.77,1.323,0.098,C,O,6,8
284,C-P,226742,39369,1.362,2.1591,1.827,0.033,C,P,6,15
285,C-S,194934,55770,1.3607,2.1121,1.757,0.058,C,S,6,16
286,Al-Ca,133,111,2.4411,3.044,2.96,0.107,Al,Ca,13,20
287,B-Ca,14,11,2.4593,2.6119,2.573,0.039,B,Ca,5,20
288,C-Ca,94,47,1.7937,2.5597,2.483,0.102,C,Ca,6,20
289,Ca-Ca,309,206,2.2964,3.3026,3.035,0.282,Ca,Ca,20,20
290,Ca-Cl,762,266,2.134,3.1612,2.857,0.154,Ca,Cl,17,20
291,Ca-F,1520,523,2.0151,2.6088,2.353,0.095,Ca,F,9,20
292,Ca-H,14,10,1.4354,2.028,1.734,0.186,Ca,H,1,20
293,Ca-He,7,1,2.3183,2.6312,2.525,0.098,Ca,He,2,20
294,Ca-K,34,23,2.2829,3.2048,2.831,0.328,Ca,K,19,20
295,Ca-Li,2,2,2.1823,2.2776,2.23,0.048,Ca,Li,3,20
296,Ca-Mg,397,295,2.5314,3.2566,3.151,0.107,Ca,Mg,12,20
297,Ca-N,2244,542,1.9225,2.7394,2.488,0.112,Ca,N,7,20
298,Ca-Na,90,67,2.4957,3.3038,3.159,0.158,Ca,Na,11,20
299,Ca-O,50607,6939,1.757,2.86,2.463,0.154,Ca,O,8,20
300,Ca-P,30,20,2.024,2.9026,2.825,0.156,Ca,P,15,20
301,Ca-S,234,117,2.5646,3.1376,2.963,0.135,Ca,S,16,20
302,Ca-Si,217,182,2.0876,2.9618,2.88,0.153,Ca,Si,14,20
303,Ag-Cd,12,9,2.7323,3.1658,2.891,0.095,Ag,Cd,47,48
304,Al-Cd,16,10,2.2439,3.1318,2.905,0.301,Al,Cd,13,48
305,As-Cd,132,50,2.4369,3.0878,2.728,0.14,As,Cd,33,48
306,B-Cd,5,3,2.2048,2.7126,2.508,0.247,B,Cd,5,48
307,Br-Cd,776,257,2.2599,3.0597,2.673,0.111,Br,Cd,35,48
308,C-Cd,267,125,2.0016,2.6545,2.344,0.177,C,Cd,6,48
309,Ca-Cd,72,8,2.616,3.3979,3.304,0.126,Ca,Cd,20,48
310,Cd-Cd,849,261,2.4322,3.4914,3.135,0.242,Cd,Cd,48,48
311,Cd-Cl,2993,790,2.0562,2.914,2.569,0.105,Cd,Cl,17,48
312,Cd-Cu,20,8,2.5069,3.0702,2.883,0.141,Cd,Cu,29,48
313,Cd-F,161,60,1.8952,2.5898,2.295,0.096,Cd,F,9,48
314,Cd-Ga,4,3,2.5089,2.7989,2.592,0.121,Cd,Ga,31,48
315,Cd-Ge,21,14,2.5858,3.1694,2.869,0.194,Cd,Ge,32,48
316,Cd-H,17,15,1.6455,2.1132,1.929,0.115,Cd,H,1,48
317,Cd-Mg,9,7,2.9458,3.3056,3.194,0.113,Cd,Mg,12,48
318,Cd-N,14855,4561,1.9607,2.6283,2.332,0.068,Cd,N,7,48
319,Cd-Na,58,31,3.0512,3.393,3.287,0.092,Cd,Na,11,48
320,Cd-Nb,4,3,2.9805,3.2527,3.124,0.105,Cd,Nb,41,48
321,Cd-Ni,97,17,2.1707,3.079,2.839,0.174,Cd,Ni,28,48
322,Cd-O,28807,4825,1.8222,2.6077,2.335,0.098,Cd,O,8,48
323,Cd-P,124,54,2.2801,2.987,2.598,0.12,Cd,P,15,48
324,Cd-Pd,11,6,2.7798,3.2099,2.897,0.116,Cd,Pd,46,48
325,Cd-Rb,3,2,3.3456,3.4122,3.373,0.028,Cd,Rb,37,48
326,Cd-Rh,1,1,2.9313,2.9313,2.931,0.0,Cd,Rh,45,48
327,Cd-Ru,2,2,2.775,2.7862,2.781,0.006,Cd,Ru,44,48
328,Cd-S,3448,614,2.2815,2.9478,2.572,0.091,Cd,S,16,48
329,Cd-Se,493,110,2.3951,3.1095,2.648,0.092,Cd,Se,34,48
330,Cd-Si,15,10,2.4206,3.0524,2.949,0.156,Cd,Si,14,48
331,Cd-Sr,1,1,2.971,2.971,2.971,0.0,Cd,Sr,38,48
332,Cd-Ti,2,2,2.7727,2.7727,2.773,0.0,Cd,Ti,22,48
333,Cd-V,6,6,2.9372,3.1305,3.077,0.07,Cd,V,23,48
334,Cd-Y,20,6,3.0485,3.5074,3.321,0.103,Cd,Y,39,48
335,Cd-Zn,2,1,2.4061,2.4103,2.408,0.002,Cd,Zn,30,48
336,Cd-Zr,1,1,2.65,2.65,2.65,0.0,Cd,Zr,40,48
337,Ag-Ce,26,23,3.0168,3.5239,3.319,0.143,Ag,Ce,47,58
338,Al-Ce,115,46,2.9528,3.3374,3.209,0.067,Al,Ce,13,58
339,As-Ce,61,22,2.8674,3.3629,3.089,0.104,As,Ce,33,58
340,B-Ce,47,32,2.5106,2.9107,2.792,0.09,B,Ce,5,58
341,Ba-Ce,2,2,3.4433,3.4554,3.449,0.006,Ba,Ce,56,58
342,Br-Ce,97,31,2.7662,3.2702,3.005,0.113,Br,Ce,35,58
343,C-Ce,1435,328,2.0751,3.0475,2.819,0.144,C,Ce,6,58
344,Ca-Ce,46,33,2.904,3.5824,3.466,0.117,Ca,Ce,20,58
345,Cd-Ce,6,6,2.88,3.6908,3.277,0.255,Cd,Ce,48,58
346,Ce-Ce,412,205,2.7293,3.8928,3.689,0.179,Ce,Ce,58,58
347,Ce-Cl,322,87,2.2439,3.1078,2.827,0.135,Ce,Cl,17,58
348,Ce-Co,84,35,2.6133,3.2898,2.974,0.165,Ce,Co,27,58
349,Ce-Cr,4,4,3.1929,3.3191,3.247,0.056,Ce,Cr,24,58
350,Ce-Cu,91,56,2.7911,3.3263,3.155,0.128,Ce,Cu,29,58
351,Ce-F,334,127,1.986,2.7953,2.391,0.138,Ce,F,9,58
352,Ce-Fe,77,44,2.8061,3.2946,3.115,0.106,Ce,Fe,26,58
353,Ce-Ga,96,33,3.0022,3.4238,3.228,0.095,Ce,Ga,31,58
354,Ce-Ge,166,60,2.5307,3.3765,3.143,0.138,Ce,Ge,32,58
355,Ce-H,30,16,2.0301,2.3246,2.169,0.075,Ce,H,1,58
356,Ce-I,71,36,2.938,3.4985,3.216,0.097,Ce,I,53,58
357,Ce-In,102,36,3.1413,3.6217,3.391,0.102,Ce,In,49,58
358,Ce-La,11,9,3.5253,3.8954,3.722,0.109,Ce,La,57,58
359,Ce-Li,3,1,2.2239,2.6095,2.464,0.171,Ce,Li,3,58
360,Ce-Mg,49,43,3.1567,3.5463,3.42,0.097,Ce,Mg,12,58
361,Ce-Mn,54,26,2.7802,3.3264,3.24,0.121,Ce,Mn,25,58
362,Ce-Mo,10,5,3.2923,3.4805,3.397,0.068,Ce,Mo,42,58
363,Ce-N,1912,440,2.0766,2.913,2.577,0.146,Ce,N,7,58
364,Ce-Na,70,49,2.8866,3.5912,3.486,0.109,Ce,Na,11,58
365,Ce-Nb,22,18,2.9397,3.5266,3.36,0.159,Ce,Nb,41,58
366,Ce-Ni,215,72,2.4968,3.3019,3.037,0.156,Ce,Ni,28,58
367,Ce-O,12169,1573,1.9517,2.8076,2.472,0.13,Ce,O,8,58
368,Ce-P,72,34,2.3995,3.1963,3.04,0.12,Ce,P,15,58
369,Ce-Pd,69,38,2.8129,3.4561,3.168,0.171,Ce,Pd,46,58
370,Ce-Rb,1,1,3.1675,3.1675,3.167,0.0,Ce,Rb,37,58
371,Ce-Rh,40,29,2.4329,3.4142,3.064,0.183,Ce,Rh,45,58
372,Ce-Ru,20,18,2.6111,3.4055,3.018,0.216,Ce,Ru,44,58
373,Ce-S,606,97,2.6096,3.2047,2.969,0.11,Ce,S,16,58
374,Ce-Sb,54,31,3.1762,3.5601,3.342,0.084,Ce,Sb,51,58
375,Ce-Se,251,50,2.8637,3.3145,3.118,0.12,Ce,Se,34,58
376,Ce-Si,216,124,2.9678,3.2568,3.164,0.072,Ce,Si,14,58
377,Ce-Sn,77,26,3.0157,3.5685,3.354,0.112,Ce,Sn,50,58
378,Ce-Sr,2,1,2.9266,2.9266,2.927,0.0,Ce,Sr,38,58
379,Ce-Te,61,17,3.0729,3.5423,3.289,0.095,Ce,Te,52,58
380,Ce-V,14,9,3.2178,3.3775,3.285,0.053,Ce,V,23,58
381,Ce-Y,10,8,2.7092,3.7418,3.549,0.288,Ce,Y,39,58
382,Ce-Zn,112,25,2.9124,3.4133,3.218,0.105,Ce,Zn,30,58
383,Al-Cl,1973,552,1.8249,2.5239,2.151,0.067,Al,Cl,13,17
384,Be-Cl,27,9,1.8453,2.057,2.006,0.056,Be,Cl,4,17
385,Br-Cl,11,7,1.892,2.6997,2.386,0.234,Br,Cl,17,35
386,Cl-Cl,5644,2568,1.6237,2.6056,2.266,0.261,Cl,Cl,17,17
387,Cl-H,465,260,1.0743,1.5457,1.32,0.135,Cl,H,1,17
388,Cl-I,135,70,2.1039,2.8115,2.512,0.133,Cl,I,17,53
389,Cl-Li,848,362,2.1657,2.7607,2.409,0.115,Cl,Li,3,17
390,Cl-Mg,457,135,2.0906,2.7958,2.469,0.088,Cl,Mg,12,17
391,Cl-Na,1038,556,1.9822,3.1266,2.865,0.158,Cl,Na,11,17
392,Cl-Si,1087,442,1.909,2.412,2.097,0.073,Cl,Si,14,17
393,Al-Co,467,49,2.0143,2.7574,2.481,0.116,Al,Co,13,27
394,B-Co,2197,368,1.657,2.5121,2.108,0.082,B,Co,5,27
395,C-Co,18615,2549,1.5878,2.2769,1.97,0.12,C,Co,6,27
396,Ca-Co,7,4,2.4405,2.9679,2.74,0.181,Ca,Co,20,27
397,Cl-Co,2564,1200,1.8979,2.6538,2.315,0.103,Cl,Co,17,27
398,Co-Co,2143,738,2.02,2.7361,2.509,0.114,Co,Co,27,27
399,Co-Cr,26,17,2.0709,2.7151,2.536,0.181,Co,Cr,24,27
400,Co-F,541,160,1.6061,2.2942,2.006,0.088,Co,F,9,27
401,Co-Fe,69,38,2.1847,2.732,2.538,0.11,Co,Fe,26,27
402,Co-H,283,140,1.2165,2.0272,1.662,0.181,Co,H,1,27
403,Co-K,6,5,2.1299,2.2366,2.179,0.043,Co,K,19,27
404,Co-Li,1,1,2.0033,2.0033,2.003,0.0,Co,Li,3,27
405,Co-Mg,25,11,2.2144,2.9663,2.825,0.199,Co,Mg,12,27
406,Co-Mn,48,32,2.4335,2.7469,2.61,0.078,Co,Mn,25,27
407,Co-N,33900,8691,1.6021,2.2709,2.033,0.105,Co,N,7,27
408,Co-Na,37,28,2.567,3.0178,2.912,0.102,Co,Na,11,27
409,Co-O,42072,7948,1.5693,2.3207,2.058,0.097,Co,O,8,27
410,Co-P,2938,1026,1.9454,2.6103,2.218,0.073,Co,P,15,27
411,Co-S,2695,801,1.9266,2.7394,2.307,0.128,Co,S,16,27
412,Co-Sc,1,1,2.0586,2.0586,2.059,0.0,Co,Sc,21,27
413,Co-Si,261,105,2.0064,2.6727,2.334,0.116,Co,Si,14,27
414,Co-Ti,11,8,2.0234,2.2735,2.182,0.099,Co,Ti,22,27
415,Co-V,31,13,2.4581,2.7918,2.631,0.098,Co,V,23,27
416,Al-Cr,353,27,2.1767,2.7845,2.596,0.119,Al,Cr,13,24
417,B-Cr,181,63,1.9154,2.5913,2.264,0.128,B,Cr,5,24
418,C-Cr,11126,1525,1.6834,2.301,2.078,0.161,C,Cr,6,24
419,Ca-Cr,7,6,2.4872,3.024,2.851,0.165,Ca,Cr,20,24
420,Cl-Cr,1191,535,2.0881,2.7149,2.351,0.089,Cl,Cr,17,24
421,Cr-Cr,361,191,1.9361,2.7845,2.489,0.232,Cr,Cr,24,24
422,Cr-F,2390,258,1.61,2.215,1.921,0.048,Cr,F,9,24
423,Cr-H,256,75,1.3055,2.0163,1.758,0.089,Cr,H,1,24
424,Cr-Mg,4,2,2.7783,2.9488,2.858,0.062,Cr,Mg,12,24
425,Cr-N,5165,1451,1.5857,2.28,2.044,0.088,Cr,N,7,24
426,Cr-Na,17,13,2.7676,3.0441,2.973,0.064,Cr,Na,11,24
427,Cr-O,14349,2518,1.3884,2.2547,1.911,0.138,Cr,O,8,24
428,Cr-P,906,317,2.1645,2.6413,2.396,0.067,Cr,P,15,24
429,Cr-S,902,276,2.1859,2.6983,2.403,0.09,Cr,S,16,24
430,Cr-Si,40,21,2.3039,2.6995,2.472,0.098,Cr,Si,14,24
431,Cr-V,3,2,2.759,2.8064,2.791,0.022,Cr,V,23,24
432,Ag-Cs,2,2,3.3376,3.3386,3.338,0.0,Ag,Cs,47,55
433,As-Cs,2,1,3.1248,3.3405,3.233,0.108,As,Cs,33,55
434,Br-Cs,670,114,3.1334,4.0212,3.762,0.143,Br,Cs,35,55
435,C-Cs,2,2,2.8708,2.9019,2.886,0.016,C,Cs,6,55
436,Ca-Cs,1,1,2.8102,2.8102,2.81,0.0,Ca,Cs,20,55
437,Cd-Cs,1,1,3.6342,3.6342,3.634,0.0,Cd,Cs,48,55
438,Cl-Cs,1855,345,2.4169,3.8689,3.587,0.149,Cl,Cs,17,55
439,Co-Cs,2,2,2.4357,3.3511,2.893,0.458,Co,Cs,27,55
440,Cs-Cs,407,183,2.7795,3.9882,3.713,0.317,Cs,Cs,55,55
441,Cs-Cu,1,1,3.1654,3.1654,3.165,0.0,Cs,Cu,29,55
442,Cs-F,1462,327,2.0544,3.4121,3.15,0.135,Cs,F,9,55
443,Cs-Ga,2,1,3.3781,3.4559,3.417,0.039,Cs,Ga,31,55
444,Cs-Ge,2,2,3.1571,3.4184,3.288,0.131,Cs,Ge,32,55
445,Cs-H,7,5,1.6962,2.3632,2.158,0.205,Cs,H,1,55
446,Cs-I,413,108,2.8297,4.2304,4.002,0.156,Cs,I,53,55
447,Cs-In,8,4,3.3716,3.6631,3.591,0.091,Cs,In,49,55
448,Cs-K,13,11,2.5795,3.5444,3.147,0.312,Cs,K,19,55
449,Cs-Li,7,7,1.9948,2.5066,2.288,0.139,Cs,Li,3,55
450,Cs-Mn,2,1,2.4984,2.6216,2.56,0.062,Cs,Mn,25,55
451,Cs-Mo,1,1,3.4498,3.4498,3.45,0.0,Cs,Mo,42,55
452,Cs-N,3,2,2.2276,2.6808,2.397,0.202,Cs,N,7,55
453,Cs-Na,31,23,2.5395,3.6457,3.318,0.349,Cs,Na,11,55
454,Cs-Ni,1,1,2.5094,2.5094,2.509,0.0,Cs,Ni,28,55
455,Cs-O,19774,1753,2.0288,3.4999,3.208,0.165,Cs,O,8,55
456,Cs-P,4,3,2.3659,3.1116,2.804,0.275,Cs,P,15,55
457,Cs-Rb,20,3,3.3799,3.6478,3.609,0.055,Cs,Rb,37,55
458,Cs-S,2271,329,2.269,3.8877,3.647,0.139,Cs,S,16,55
459,Cs-Sb,2,2,3.4668,3.5665,3.517,0.05,Cs,Sb,51,55
460,Cs-Se,11,5,2.5652,3.3551,3.101,0.268,Cs,Se,34,55
461,Cs-Sn,15,5,3.2418,3.6555,3.54,0.115,Cs,Sn,50,55
462,Cs-Te,13,8,2.7781,3.5902,3.385,0.212,Cs,Te,52,55
463,Cs-Ti,2,1,2.7284,2.8131,2.771,0.042,Cs,Ti,22,55
464,Cs-V,4,2,3.2232,3.342,3.278,0.043,Cs,V,23,55
465,Cs-Zn,1,1,3.4302,3.4302,3.43,0.0,Cs,Zn,30,55
466,Al-Cu,351,27,2.1283,2.7694,2.535,0.081,Al,Cu,13,29
467,B-Cu,187,67,1.9797,2.5079,2.246,0.122,B,Cu,5,29
468,C-Cu,3942,1359,1.6635,2.2889,1.98,0.109,C,Cu,6,29
469,Ca-Cu,19,11,2.8263,3.0261,2.972,0.055,Ca,Cu,20,29
470,Cl-Cu,6575,2587,1.9128,2.7547,2.345,0.148,Cl,Cu,17,29
471,Co-Cu,13,6,1.9138,2.5986,2.452,0.208,Co,Cu,27,29
472,Cr-Cu,12,6,2.6184,2.769,2.7,0.046,Cr,Cu,24,29
473,Cu-Cu,5083,1560,1.9215,2.7612,2.61,0.125,Cu,Cu,29,29
474,Cu-F,903,230,1.7252,2.2559,1.977,0.118,Cu,F,9,29
475,Cu-Fe,205,65,1.9357,2.7562,2.574,0.099,Cu,Fe,26,29
476,Cu-H,358,165,1.2219,1.9971,1.748,0.143,Cu,H,1,29
477,Cu-K,3,3,2.7096,2.9316,2.794,0.098,Cu,K,19,29
478,Cu-Mg,40,28,2.3811,2.9797,2.814,0.151,Cu,Mg,12,29
479,Cu-Mn,33,18,2.4399,2.7587,2.596,0.105,Cu,Mn,25,29
480,Cu-N,63234,17186,1.5826,2.283,2.011,0.073,Cu,N,7,29
481,Cu-Na,21,13,2.545,3.0311,2.924,0.107,Cu,Na,11,29
482,Cu-Ni,80,19,2.3915,2.7372,2.615,0.094,Cu,Ni,28,29
483,Cu-O,57261,13911,1.5582,2.242,1.973,0.079,Cu,O,8,29
484,Cu-P,4897,1784,1.9389,2.6567,2.264,0.066,Cu,P,15,29
485,Cu-S,10726,2476,1.8063,2.5834,2.304,0.083,Cu,S,16,29
486,Cu-Sc,3,1,2.0342,2.333,2.141,0.136,Cu,Sc,21,29
487,Cu-Si,261,60,2.0945,2.6844,2.452,0.121,Cu,Si,14,29
488,Cu-V,25,21,2.2909,2.8156,2.705,0.098,Cu,V,23,29
489,Ag-Dy,10,10,2.9748,3.4102,3.099,0.123,Ag,Dy,47,66
490,Al-Dy,30,14,2.9017,3.2305,3.094,0.088,Al,Dy,13,66
491,As-Dy,21,10,2.8515,3.2673,2.991,0.124,As,Dy,33,66
492,B-Dy,68,25,2.5047,2.8418,2.703,0.073,B,Dy,5,66
493,Ba-Dy,5,5,3.3838,3.4573,3.425,0.026,Ba,Dy,56,66
494,Br-Dy,31,8,2.7086,3.0539,2.827,0.089,Br,Dy,35,66
495,C-Dy,1384,181,2.205,2.7847,2.646,0.083,C,Dy,6,66
496,Ca-Dy,3,2,3.4237,3.4246,3.424,0.0,Ca,Dy,20,66
497,Cd-Dy,5,4,3.1103,3.3401,3.267,0.081,Cd,Dy,48,66
498,Cl-Dy,158,70,2.3583,3.0397,2.694,0.102,Cl,Dy,17,66
499,Co-Dy,54,37,2.8237,3.2397,3.032,0.13,Co,Dy,27,66
500,Cr-Dy,6,5,3.0552,3.1546,3.114,0.041,Cr,Dy,24,66
501,Cu-Dy,27,23,2.8549,3.2546,3.122,0.105,Cu,Dy,29,66
502,Dy-Dy,625,244,2.637,3.752,3.612,0.132,Dy,Dy,66,66
503,Dy-F,29,15,2.0409,2.5242,2.278,0.108,Dy,F,9,66
504,Dy-Fe,46,27,2.2822,3.2444,3.022,0.23,Dy,Fe,26,66
505,Dy-Ga,19,12,2.8898,3.2984,3.096,0.108,Dy,Ga,31,66
506,Dy-Ge,105,48,2.5506,3.3052,2.991,0.122,Dy,Ge,32,66
507,Dy-H,56,23,1.5729,2.2521,2.094,0.161,Dy,H,1,66
508,Dy-I,16,5,2.9618,3.2142,3.108,0.071,Dy,I,53,66
509,Dy-In,24,13,3.0721,3.5076,3.281,0.098,Dy,In,49,66
510,Dy-Mg,11,10,3.1467,3.4675,3.317,0.108,Dy,Mg,12,66
511,Dy-Mn,22,19,2.8635,3.2539,3.144,0.095,Dy,Mn,25,66
512,Dy-Mo,15,7,3.1258,3.3563,3.289,0.074,Dy,Mo,42,66
513,Dy-N,2930,761,1.9641,2.7519,2.513,0.09,Dy,N,7,66
514,Dy-Na,9,6,3.359,3.512,3.435,0.046,Dy,Na,11,66
515,Dy-Nb,2,2,3.4123,3.4197,3.416,0.004,Dy,Nb,41,66
516,Dy-Nd,2,2,3.7752,3.7752,3.775,0.0,Dy,Nd,60,66
517,Dy-Ni,71,34,2.5502,3.216,3.017,0.145,Dy,Ni,28,66
518,Dy-O,21033,1780,1.9329,2.7371,2.378,0.09,Dy,O,8,66
519,Dy-P,47,21,2.8795,3.1186,3.017,0.071,Dy,P,15,66
520,Dy-Pd,14,12,2.8289,3.3391,2.961,0.134,Dy,Pd,46,66
521,Dy-Rh,10,9,2.9393,3.3503,3.077,0.142,Dy,Rh,45,66
522,Dy-Ru,15,9,2.5886,3.34,3.027,0.216,Dy,Ru,44,66
523,Dy-S,461,55,2.3987,3.0794,2.826,0.087,Dy,S,16,66
524,Dy-Sb,33,10,3.0765,3.4678,3.195,0.101,Dy,Sb,51,66
525,Dy-Se,79,18,2.74,3.2069,2.896,0.088,Dy,Se,34,66
526,Dy-Si,52,36,2.7318,3.1855,3.015,0.105,Dy,Si,14,66
527,Dy-Sn,78,16,2.5029,3.5181,3.17,0.175,Dy,Sn,50,66
528,Dy-Te,63,19,2.9531,3.4432,3.122,0.119,Dy,Te,52,66
529,Dy-V,4,4,3.135,3.2782,3.178,0.058,Dy,V,23,66
530,Dy-Y,6,4,3.5842,3.6775,3.633,0.035,Dy,Y,39,66
531,Dy-Zn,81,21,2.8822,3.3466,3.172,0.11,Dy,Zn,30,66
532,Ag-Er,8,8,2.9792,3.172,3.083,0.071,Ag,Er,47,68
533,Al-Er,62,30,2.825,3.2379,3.052,0.107,Al,Er,13,68
534,As-Er,12,8,2.866,3.1033,2.942,0.065,As,Er,33,68
535,B-Er,187,52,2.495,2.8172,2.679,0.07,B,Er,5,68
536,Ba-Er,5,5,3.3766,3.4293,3.411,0.019,Ba,Er,56,68
537,Br-Er,17,2,2.662,3.0583,2.819,0.098,Br,Er,35,68
538,C-Er,1888,331,1.9975,2.9657,2.645,0.146,C,Er,6,68
539,Ca-Er,3,2,3.2289,3.395,3.337,0.076,Ca,Er,20,68
540,Cd-Er,2,2,3.1077,3.2664,3.187,0.079,Cd,Er,48,68
541,Ce-Er,3,3,3.6524,3.6687,3.658,0.008,Ce,Er,58,68
542,Cl-Er,176,67,2.3365,2.866,2.656,0.092,Cl,Er,17,68
543,Co-Er,58,33,2.4294,3.201,2.953,0.175,Co,Er,27,68
544,Cr-Er,4,4,2.9631,3.169,3.097,0.079,Cr,Er,24,68
545,Cu-Er,47,38,2.7457,3.224,3.126,0.114,Cu,Er,29,68
546,Er-Er,461,130,2.5954,3.705,3.442,0.245,Er,Er,68,68
547,Er-F,280,25,1.9661,2.6455,2.283,0.102,Er,F,9,68
548,Er-Fe,94,40,2.4991,3.2304,3.065,0.128,Er,Fe,26,68
549,Er-Ga,25,18,2.7544,3.3354,3.027,0.125,Er,Ga,31,68
550,Er-Gd,2,1,3.738,3.738,3.738,0.0,Er,Gd,64,68
551,Er-Ge,121,38,2.5512,3.2851,2.958,0.132,Er,Ge,32,68
552,Er-H,42,17,1.6773,2.2183,2.093,0.137,Er,H,1,68
553,Er-I,58,12,2.6846,3.3205,3.077,0.123,Er,I,53,68
554,Er-In,15,12,3.0815,3.5051,3.282,0.111,Er,In,49,68
555,Er-K,1,1,3.3695,3.3695,3.369,0.0,Er,K,19,68
556,Er-La,1,1,3.5602,3.5602,3.56,0.0,Er,La,57,68
557,Er-Mg,6,6,3.1729,3.34,3.267,0.055,Er,Mg,12,68
558,Er-Mn,19,12,2.9535,3.2123,3.091,0.064,Er,Mn,25,68
559,Er-Mo,5,3,3.1763,3.3306,3.264,0.068,Er,Mo,42,68
560,Er-N,1476,424,2.1263,2.7303,2.456,0.109,Er,N,7,68
561,Er-Na,3,3,3.2825,3.4687,3.367,0.077,Er,Na,11,68
562,Er-Nb,6,1,3.4052,3.4155,3.41,0.004,Er,Nb,41,68
563,Er-Ni,89,44,2.3941,3.2081,2.952,0.163,Er,Ni,28,68
564,Er-O,8606,1082,1.8967,2.7086,2.349,0.089,Er,O,8,68
565,Er-P,25,15,2.7992,3.0979,3.008,0.084,Er,P,15,68
566,Er-Pd,13,13,2.8499,3.1961,2.954,0.11,Er,Pd,46,68
567,Er-Rh,25,22,2.7473,3.2177,2.961,0.111,Er,Rh,45,68
568,Er-Ru,25,9,2.6371,3.1734,2.945,0.124,Er,Ru,44,68
569,Er-S,429,75,2.1285,3.0341,2.748,0.111,Er,S,16,68
570,Er-Sb,6,3,2.9478,3.4399,3.176,0.154,Er,Sb,51,68
571,Er-Se,72,25,2.6127,3.2189,2.874,0.106,Er,Se,34,68
572,Er-Si,83,31,2.781,3.1554,2.999,0.098,Er,Si,14,68
573,Er-Sn,31,13,2.9266,3.4684,3.197,0.152,Er,Sn,50,68
574,Er-Tb,2,1,3.4631,3.4631,3.463,0.0,Er,Tb,65,68
575,Er-Te,52,20,2.956,3.4057,3.105,0.128,Er,Te,52,68
576,Er-V,4,4,3.071,3.2668,3.15,0.072,Er,V,23,68
577,Er-Zn,115,12,2.7949,3.3269,3.111,0.107,Er,Zn,30,68
578,Ag-Eu,25,17,3.1921,3.7523,3.425,0.169,Ag,Eu,47,63
579,Al-Eu,92,47,2.6657,3.5718,3.38,0.16,Al,Eu,13,63
580,As-Eu,75,32,2.921,3.5742,3.208,0.143,As,Eu,33,63
581,B-Eu,52,30,2.6996,3.1489,2.956,0.126,B,Eu,5,63
582,Ba-Eu,41,36,2.8484,3.7469,3.649,0.147,Ba,Eu,56,63
583,Br-Eu,20,11,2.7793,3.3308,3.01,0.174,Br,Eu,35,63
584,C-Eu,1055,462,2.5028,3.1149,2.887,0.095,C,Eu,6,63
585,Ca-Eu,63,19,3.4055,3.8335,3.711,0.133,Ca,Eu,20,63
586,Cd-Eu,97,20,2.8939,3.9288,3.624,0.207,Cd,Eu,48,63
587,Cl-Eu,229,72,2.4065,3.3427,2.838,0.171,Cl,Eu,17,63
588,Co-Eu,14,9,3.1483,3.4846,3.324,0.103,Co,Eu,27,63
589,Cr-Eu,3,3,3.1543,3.3111,3.21,0.072,Cr,Eu,24,63
590,Cs-Eu,2,2,3.9681,4.1024,4.035,0.067,Cs,Eu,55,63
591,Cu-Eu,105,68,2.4884,3.5526,3.316,0.144,Cu,Eu,29,63
592,Eu-Eu,734,323,3.1132,4.3633,3.891,0.226,Eu,Eu,63,63
593,Eu-F,152,41,2.2062,3.0128,2.538,0.183,Eu,F,9,63
594,Eu-Fe,12,11,3.1242,3.493,3.291,0.109,Eu,Fe,26,63
595,Eu-Ga,77,40,3.041,3.6692,3.365,0.17,Eu,Ga,31,63
596,Eu-Ge,97,51,2.9944,3.6168,3.329,0.14,Eu,Ge,32,63
597,Eu-H,101,37,1.8737,2.5604,2.395,0.169,Eu,H,1,63
598,Eu-I,84,23,2.9175,3.7472,3.409,0.145,Eu,I,53,63
599,Eu-In,69,35,3.1327,3.8767,3.539,0.181,Eu,In,49,63
600,Eu-K,10,5,3.5098,3.7337,3.622,0.087,Eu,K,19,63
601,Eu-La,1,1,4.0213,4.0213,4.021,0.0,Eu,La,57,63
602,Eu-Li,2,2,2.6973,2.8371,2.767,0.07,Eu,Li,3,63
603,Eu-Mg,51,22,3.2291,3.7715,3.588,0.147,Eu,Mg,12,63
604,Eu-Mn,13,10,3.2168,3.531,3.389,0.102,Eu,Mn,25,63
605,Eu-Mo,11,7,3.2331,3.7094,3.534,0.151,Eu,Mo,42,63
606,Eu-N,3086,763,2.1763,3.0611,2.612,0.129,Eu,N,7,63
607,Eu-Na,41,31,3.174,3.8303,3.583,0.177,Eu,Na,11,63
608,Eu-Nb,7,5,3.3239,3.7397,3.51,0.148,Eu,Nb,41,63
609,Eu-Nd,2,2,3.8745,4.0148,3.945,0.07,Eu,Nd,60,63
610,Eu-Ni,41,30,2.832,3.5063,3.198,0.205,Eu,Ni,28,63
611,Eu-O,15958,1869,2.0311,3.0426,2.434,0.105,Eu,O,8,63
612,Eu-P,74,43,2.9393,3.4277,3.156,0.133,Eu,P,15,63
613,Eu-Pd,18,16,2.8887,3.572,3.205,0.178,Eu,Pd,46,63
614,Eu-Rh,18,13,2.9614,3.5925,3.252,0.181,Eu,Rh,45,63
615,Eu-Ru,15,7,3.2228,3.6544,3.42,0.122,Eu,Ru,44,63
616,Eu-S,471,100,2.6795,3.3764,3.025,0.12,Eu,S,16,63
617,Eu-Sb,208,57,3.1516,3.814,3.39,0.133,Eu,Sb,51,63
618,Eu-Se,111,29,2.9924,3.5074,3.196,0.106,Eu,Se,34,63
619,Eu-Si,198,87,2.9601,3.4911,3.292,0.125,Eu,Si,14,63
620,Eu-Sm,9,2,3.6031,4.0006,3.857,0.143,Eu,Sm,62,63
621,Eu-Sn,50,20,3.28,3.7602,3.496,0.12,Eu,Sn,50,63
622,Eu-Sr,3,3,3.4509,3.4599,3.454,0.004,Eu,Sr,38,63
623,Eu-Te,12,10,3.2793,3.6022,3.389,0.097,Eu,Te,52,63
624,Eu-V,7,4,3.175,3.6144,3.377,0.163,Eu,V,23,63
625,Eu-Y,16,5,3.6643,3.7947,3.714,0.03,Eu,Y,39,63
626,Eu-Zn,62,42,2.977,3.6418,3.407,0.147,Eu,Zn,30,63
627,Be-F,373,113,1.0571,1.7987,1.54,0.056,Be,F,4,9
628,Br-F,50,21,1.5022,2.1042,1.785,0.111,Br,F,9,35
629,Cl-F,91,34,1.4072,2.0103,1.667,0.168,Cl,F,9,17
630,F-F,8318,2022,1.1808,1.6992,1.439,0.155,F,F,9,9
631,F-H,544,304,0.8018,1.3995,1.1,0.171,F,H,1,9
632,F-I,147,34,1.5556,2.4081,1.908,0.131,F,I,9,53
633,F-Li,1003,429,1.5038,2.2292,1.991,0.12,F,Li,3,9
634,F-P,73016,7744,1.279,2.0993,1.573,0.048,F,P,9,15
635,F-S,1098,328,1.2342,2.0531,1.579,0.141,F,S,9,16
636,Al-Fe,348,82,1.9841,2.7708,2.506,0.124,Al,Fe,13,26
637,B-Fe,1603,386,1.6713,2.4396,2.149,0.107,B,Fe,5,26
638,C-Fe,96798,9237,1.5915,2.2891,2.014,0.096,C,Fe,6,26
639,Ca-Fe,46,37,2.3549,3.0306,2.955,0.124,Ca,Fe,20,26
640,Cl-Fe,3661,1414,1.8418,2.6489,2.284,0.106,Cl,Fe,17,26
641,Cr-Fe,51,37,1.9551,2.7699,2.555,0.179,Cr,Fe,24,26
642,F-Fe,2076,690,1.6626,2.2276,1.993,0.084,F,Fe,9,26
643,Fe-Fe,4599,1914,1.9258,2.7611,2.599,0.1,Fe,Fe,26,26
644,Fe-H,938,400,1.2709,1.9668,1.65,0.156,Fe,H,1,26
645,Fe-K,2,2,2.1139,2.9082,2.511,0.397,Fe,K,19,26
646,Fe-Li,76,40,1.6238,1.8258,1.654,0.036,Fe,Li,3,26
647,Fe-Mg,279,116,2.5267,2.9829,2.902,0.063,Fe,Mg,12,26
648,Fe-Mn,42,19,2.1441,2.7429,2.552,0.146,Fe,Mn,25,26
649,Fe-N,33185,7605,1.5774,2.3287,2.053,0.127,Fe,N,7,26
650,Fe-Na,59,44,2.3091,3.0324,2.925,0.127,Fe,Na,11,26
651,Fe-O,57594,9570,1.5594,2.336,2.032,0.105,Fe,O,8,26
652,Fe-P,5152,1973,1.9886,2.6271,2.256,0.082,Fe,P,15,26
653,Fe-S,10260,2093,1.9298,2.6038,2.294,0.079,Fe,S,16,26
654,Fe-Sc,1,1,2.2612,2.2612,2.261,0.0,Fe,Sc,21,26
655,Fe-Si,848,344,2.1436,2.6885,2.413,0.108,Fe,Si,14,26
656,Fe-Ti,10,9,2.0014,2.4341,2.25,0.161,Fe,Ti,22,26
657,Fe-V,69,30,2.0495,2.8133,2.676,0.175,Fe,V,23,26
658,Al-Ga,4,4,2.5483,2.6743,2.616,0.045,Al,Ga,13,31
659,B-Ga,38,26,2.062,2.4325,2.18,0.12,B,Ga,5,31
660,C-Ga,2143,555,1.815,2.3949,2.079,0.148,C,Ga,6,31
661,Ca-Ga,13,13,2.9058,3.1386,3.076,0.071,Ca,Ga,20,31
662,Cl-Ga,1869,496,1.867,2.6301,2.188,0.067,Cl,Ga,17,31
663,Co-Ga,93,47,2.1952,2.8543,2.474,0.121,Co,Ga,27,31
664,Cr-Ga,54,16,2.3736,2.7567,2.56,0.075,Cr,Ga,24,31
665,Cu-Ga,94,39,2.0872,2.8459,2.548,0.177,Cu,Ga,29,31
666,F-Ga,505,130,1.7133,2.332,1.934,0.087,F,Ga,9,31
667,Fe-Ga,321,104,2.1105,2.8328,2.502,0.121,Fe,Ga,26,31
668,Ga-Ga,1403,401,2.0994,2.9728,2.675,0.166,Ga,Ga,31,31
669,Ga-H,199,97,1.2992,1.8573,1.566,0.12,Ga,H,1,31
670,Ga-K,6,6,2.2299,2.9331,2.452,0.228,Ga,K,19,31
671,Ga-Li,5,4,1.5311,2.1214,1.816,0.233,Ga,Li,3,31
672,Ga-Mg,59,29,2.5842,3.0856,2.903,0.108,Ga,Mg,12,31
673,Ga-Mn,64,44,2.1042,2.8643,2.562,0.192,Ga,Mn,25,31
674,Ga-N,2527,817,1.6657,2.3643,2.007,0.088,Ga,N,7,31
675,Ga-Na,119,32,2.636,3.1378,3.05,0.087,Ga,Na,11,31
676,Ga-Ni,195,79,2.1909,2.8374,2.448,0.139,Ga,Ni,28,31
677,Ga-O,6914,1247,1.5034,2.3425,1.909,0.095,Ga,O,8,31
678,Ga-P,305,114,2.226,2.7335,2.386,0.069,Ga,P,15,31
679,Ga-S,1688,258,2.0211,2.6687,2.292,0.059,Ga,S,16,31
680,Ga-Sc,1,1,2.1671,2.1671,2.167,0.0,Ga,Sc,21,31
681,Ga-Si,52,29,2.0409,2.7908,2.499,0.161,Ga,Si,14,31
682,Ga-Ti,3,2,2.453,2.4922,2.474,0.016,Ga,Ti,22,31
683,Ga-V,45,21,2.3818,2.8456,2.623,0.1,Ga,V,23,31
684,Ga-Zn,49,22,2.3231,2.9509,2.672,0.206,Ga,Zn,30,31
685,Ag-Gd,32,16,3.0159,3.4582,3.204,0.095,Ag,Gd,47,64
686,Al-Gd,69,30,2.9308,3.2908,3.159,0.083,Al,Gd,13,64
687,As-Gd,13,7,2.8715,3.1621,2.959,0.089,As,Gd,33,64
688,B-Gd,76,26,2.4577,2.8584,2.715,0.097,B,Gd,5,64
689,Ba-Gd,2,2,3.4422,3.4823,3.462,0.02,Ba,Gd,56,64
690,Br-Gd,139,16,2.6828,3.1958,2.952,0.1,Br,Gd,35,64
691,C-Gd,2359,450,1.9547,3.038,2.729,0.191,C,Gd,6,64
692,Ca-Gd,2,2,3.3085,3.4628,3.386,0.077,Ca,Gd,20,64
693,Cd-Gd,7,3,3.2366,3.6398,3.511,0.165,Cd,Gd,48,64
694,Cl-Gd,177,58,2.3816,3.0549,2.767,0.12,Cl,Gd,17,64
695,Co-Gd,82,52,2.4641,3.2685,3.059,0.18,Co,Gd,27,64
696,Cr-Gd,3,3,3.1575,3.2906,3.223,0.054,Cr,Gd,24,64
697,Cu-Gd,77,58,2.8756,3.2787,3.178,0.104,Cu,Gd,29,64
698,Eu-Gd,12,4,3.6823,4.0729,3.869,0.108,Eu,Gd,63,64
699,F-Gd,206,35,2.0128,2.7464,2.344,0.109,F,Gd,9,64
700,Fe-Gd,64,31,2.8234,3.2735,3.075,0.135,Fe,Gd,26,64
701,Ga-Gd,59,25,2.4139,3.3825,3.114,0.167,Ga,Gd,31,64
702,Gd-Gd,781,259,2.6425,3.7994,3.629,0.193,Gd,Gd,64,64
703,Gd-Ge,359,128,2.4336,3.3176,3.04,0.135,Gd,Ge,32,64
704,Gd-H,22,15,1.5922,2.2646,2.054,0.156,Gd,H,1,64
705,Gd-I,11,6,2.9804,3.1829,3.074,0.063,Gd,I,53,64
706,Gd-In,27,17,3.1617,3.5588,3.319,0.106,Gd,In,49,64
707,Gd-K,2,2,2.7203,3.2185,2.969,0.249,Gd,K,19,64
708,Gd-La,8,7,3.5594,3.8861,3.694,0.122,Gd,La,57,64
709,Gd-Mg,24,13,3.1653,3.4908,3.342,0.078,Gd,Mg,12,64
710,Gd-Mn,32,24,2.5437,3.278,3.144,0.164,Gd,Mn,25,64
711,Gd-Mo,7,4,3.1338,3.3886,3.284,0.091,Gd,Mo,42,64
712,Gd-N,1819,564,1.9792,2.7779,2.544,0.112,Gd,N,7,64
713,Gd-Na,10,9,3.3149,3.5481,3.464,0.079,Gd,Na,11,64
714,Gd-Nb,5,5,3.3596,3.4669,3.421,0.036,Gd,Nb,41,64
715,Gd-Nd,4,3,3.2438,3.8171,3.576,0.208,Gd,Nd,60,64
716,Gd-Ni,117,54,2.466,3.2545,3.015,0.143,Gd,Ni,28,64
717,Gd-O,20094,1929,1.9345,2.761,2.414,0.087,Gd,O,8,64
718,Gd-P,59,22,2.832,3.1361,2.996,0.094,Gd,P,15,64
719,Gd-Pd,16,14,2.8723,3.3542,3.012,0.129,Gd,Pd,46,64
720,Gd-Pr,2,1,3.6601,3.6601,3.66,0.0,Gd,Pr,59,64
721,Gd-Rh,10,8,2.914,3.3634,3.064,0.133,Gd,Rh,45,64
722,Gd-Ru,20,13,2.6065,3.3675,3.171,0.187,Gd,Ru,44,64
723,Gd-S,389,64,2.5926,3.1647,2.859,0.113,Gd,S,16,64
724,Gd-Sb,71,13,3.0658,3.5422,3.244,0.102,Gd,Sb,51,64
725,Gd-Se,96,35,2.626,3.2641,2.954,0.096,Gd,Se,34,64
726,Gd-Si,178,82,2.298,3.207,3.004,0.148,Gd,Si,14,64
727,Gd-Sm,4,1,3.6328,3.735,3.682,0.036,Gd,Sm,62,64
728,Gd-Sn,77,18,2.6657,3.5594,3.23,0.166,Gd,Sn,50,64
729,Gd-Te,76,26,2.9611,3.501,3.159,0.139,Gd,Te,52,64
730,Gd-Ti,7,7,2.4367,2.9598,2.666,0.203,Gd,Ti,22,64
731,Gd-V,3,3,3.165,3.2794,3.21,0.05,Gd,V,23,64
732,Gd-Y,20,9,3.5118,3.6342,3.609,0.036,Gd,Y,39,64
733,Gd-Zn,76,26,2.7218,3.3729,3.17,0.156,Gd,Zn,30,64
734,Al-Ge,98,59,2.1053,2.7764,2.51,0.214,Al,Ge,13,32
735,B-Ge,190,45,1.722,2.3969,2.166,0.12,B,Ge,5,32
736,C-Ge,3238,921,1.761,2.3271,1.969,0.047,C,Ge,6,32
737,Ca-Ge,67,43,2.3295,3.0908,3.006,0.154,Ca,Ge,20,32
738,Cl-Ge,473,241,2.0901,2.5963,2.258,0.088,Cl,Ge,17,32
739,Co-Ge,112,53,2.2505,2.7686,2.418,0.112,Co,Ge,27,32
740,Cr-Ge,37,20,2.4565,2.8314,2.623,0.098,Cr,Ge,24,32
741,Cu-Ge,94,48,2.2193,2.8056,2.485,0.15,Cu,Ge,29,32
742,F-Ge,192,82,1.6003,2.2543,1.789,0.077,F,Ge,9,32
743,Fe-Ge,418,106,1.9898,2.7146,2.509,0.111,Fe,Ge,26,32
744,Ga-Ge,134,44,2.062,2.9245,2.712,0.179,Ga,Ge,31,32
745,Ge-Ge,4699,1193,2.0044,2.8787,2.58,0.116,Ge,Ge,32,32
746,Ge-H,155,101,1.2801,1.8104,1.512,0.099,Ge,H,1,32
747,Ge-K,2,2,2.4612,2.5713,2.516,0.055,Ge,K,19,32
748,Ge-Li,5,4,1.6369,2.0588,1.796,0.192,Ge,Li,3,32
749,Ge-Mg,114,68,2.6216,3.0431,2.842,0.119,Ge,Mg,12,32
750,Ge-Mn,248,115,2.1152,2.8179,2.587,0.105,Ge,Mn,25,32
751,Ge-N,1589,653,1.6674,2.3241,1.951,0.105,Ge,N,7,32
752,Ge-Na,83,22,2.4427,3.09,2.984,0.108,Ge,Na,11,32
753,Ge-Ni,186,61,2.0836,2.7765,2.42,0.131,Ge,Ni,28,32
754,Ge-O,8662,1337,1.4355,2.2777,1.778,0.08,Ge,O,8,32
755,Ge-P,238,132,2.1749,2.6769,2.425,0.09,Ge,P,15,32
756,Ge-S,1176,320,2.0154,2.6406,2.231,0.074,Ge,S,16,32
